Repository: TGQ-HUA/blog

File: 公众号分发/60-焊接/narration.txt
做风管的朋友，你见过0.75的不锈钢板排成满焊吗？

上个月我们车间就出了这么一档子事。

一批不锈钢排烟管，焊工周师傅焊到一半，直接把焊枪撂了。

他跑来找我，说这板子0.75的，让我满焊？

一枪下去就烧穿了。

补了焊疤又难看，质检还嫌焊缝不饱满。

这活没法干。

问题出在哪？

出在排版。

新来的小伙子把焊接件当成咬口件排了。

料厚选成了0.75。

按我们厂的规矩，不锈钢满焊最薄0.75，但一般项目根本不敢这么排。

镀锌板更严，满焊至少1.0。

0.75的镀锌板，只够点焊，不能满焊。

这批货最后返工了。

报废三块板。

从那以后，焊接件的料厚检查，写进了排版流程第一条。

今天就把焊接件的三道坎，一次给你说清楚。

第一道坎，料厚门槛。

薄板焊接，热量散不出去。

一枪下去就是烧穿、变形、焊疤。

镀锌板还有个问题。

焊接高温会烧掉镀锌层，焊缝一圈容易生锈。

所以镀锌板满焊，标准卡得更死。

这里有个行业常见的误会。

GB50243国标里有张板材厚度表，低压系统0.5的板都能用。

很多厂一看，0.5能用，就拿来排焊接件。

但那张表是按咬口成型给的。

焊接成型，是另一回事。

不是国标最低值，就等于能焊。

第二道坎，拼板只能直边对接。

焊接件拼板，不做咬口，不做翻边。

两块板直边碰直边，满焊拉通。

板宽也要盯。

默认板宽1250，不锈钢偏窄，大概1240。

CAD放样，限制在1230以内。

排料卡在1240要拼板？务必调整。

改排版，改尺寸，或者五线开平。

做到不用拼板。

硬拼不是不行，是焊缝多了，变形、漏风的风险全上来了。

第三道坎，成型方案跟咬口件是两套。

焊接直管按半周长定片数。

半周长一千五以内，一片式。

三千以内，L型。

超过三千，四片式。

同样尺寸，咬口管可能排到六片八片。

焊接管最多四片。

排惯了咬口的人，切到焊接件，容易多排片数。

白白浪费焊工时间。

弯头还有两条硬规矩。

管高超过一米四，必须做内菱角。

变径弯头，内弧不能做直角。

做了直角，焊缝应力集中，用久了开裂。

特殊件更要注意。

异形件、非标件，超过三件，先下一件样品。

样品确认合格，再批量。

这条规矩救过我们好几次。

图纸上看着对，焊出来角度差一点，批量下去就是整批报废。

为什么小厂都不爱接焊接件的活？

焊工断层是明摆着的。

会氩弧焊的老师傅越来越少，年轻人不愿意干。

手艺好的，一天工钱顶排版半个月工资。

小厂养不起。

不锈钢薄板焊接，对设备和手法要求都高。

返工成本比咬口件大得多。

咬口错了，重咬一枪就行。

焊接错了，就是补焊疤、报废板。

我们的办法，是把规矩写进手册。

让新人照着排，也能排对。

手艺可以慢慢练。

料厚排错这种低级错误，不能犯。

周师傅那批管，最后换成了1.0的板。

焊起来顺了，质检也过了。

现在技术部出料单，焊接件先过料厚这一关。

0.75的板，在系统里直接标红。

板子厚一档，心里踏实一截。

规矩不是给焊工添堵的。

是让焊工不用天天跟烂板子较劲。

这行干久了，你就明白了。
